Repository: Jeong97/Practice_with_paper_data_sets

File: A comparative study of different features extracted from EIS in SoH for LIB/raw_data(SDI)/Cell4/cycle0/90soc/cycle0_90%soc_15_vch4.z
Toyo_EIS_Data
  Version: 0.96
  Experiment Type: LogFreqSweep,ConstantCurrent
  Date: 2019-01-07
  Time: 08:56:04
  Open Circuit Potential (V): 16.5380859375
  Begin User Comments: 
    Comment Lines: 1
    Data Comment #1: catl 8s2p no3
  End User Comments: 
  Begin Experiment: 
    DC Type: 2
    DC Level: 0
    DC Level Type: 0
    AC: 0.5
    Sweep Type: 0
    vs Freq-Initial: 10000
    vs Freq-Final: 0.01
    vs Freq-Log Interval: 10
    vs Time-Freq: 0.1
    vs Time-Total Time: 1200
    vs Time-Time Type: 1
    vs Time-Interval: 0.8
    Freq List: 32
    Freq #1: 1000
    Freq #2: 900
    Freq #3: 800
    Freq #4: 700
    Freq #5: 600
    Freq #6: 500
    Freq #7: 400
    Freq #8: 380
    Freq #9: 350
    Freq #10: 320
    Freq #11: 300
    Freq #12: 250
    Freq #13: 200
    Freq #14: 160
    Freq #15: 125
    Freq #16: 100
    Freq #17: 80
    Freq #18: 50
    Freq #19: 40
    Freq #20: 20
    Freq #21: 15
    Freq #22: 10
    Freq #23: 8
    Freq #24: 6
    Freq #25: 5
    Freq #26: 4
    Freq #27: 2
    Freq #28: 1
    Freq #29: 0.8
    Freq #30: 0.5
    Freq #31: 0.2
    Freq #32: 0.1
  End Experiment: 
  Begin Pstat/Gstat: DevPSPBi500Dash50,DevIFunit
    Freq Correct IsActive: False
    SafetyMinV: 2.5
    SafetyMaxV: 50
    SafetyMinI: -3
    SafetyMaxI: 6
    SafetyMinVUse: False
    SafetyMaxVUse: True
    SafetyMinIUse: False
    SafetyMaxIUse: False
    OutputSelection: 2
    ACGain: 1
    CurrentSenceMode: 1
    VoltSenceRangeMin: 0
    VoltSenseRangeMax: 100
    GenOutSwitchStatus: True
    OffsetCancelGainCurrent: 1
    OffsetCancelGainVoltage: 10
  End Pstat/Gstat: DevPSPBi500Dash50,DevIFunit
  Begin SC unit: DevSCunit
    OffsetCancel: True
    OffsetCancelGain: 10
    ClockMode: 1
  End SC unit: DevSCunit
  Begin DA: DevDT_DA9836
    DA clock: 250000
    OutVoltRangeMin: -10
    OutVoltRangeMax: 10
  End DA: DevDT_DA9836
  Begin AD: DevDT_AD9836_Ch12
    Channel No.: 4
    Channel Name: Cell voltage4
    ChannelUnit: V
    Calib Factor: 1.000092
    Calib Offset: 0.011139
    Sampling Frequency: 120000
    InVoltRangeMin: -10
    InVoltRangeMax: 10
    LPF IsActive: False
    LPF CutoffFreq: 0.1
    LPF Filter: 0
    LPF Coefficient: 1
    LPF MaxFreq: 100
    MeasMode: 0
    IsFRAAnalysisRun: True
    AnalysisMode: 0
    SSICycle: 0
    IsExcitationFreqOptimization: False
    IsEnableImpDataFitting: False
    IsMeas100kHzEnabled: False
    Integration Time Type: 0
    Integration Value: 0.4
    Delay Time Type: 0
    Delay Value: 0.4
  End AD: DevDT_AD9836_Ch12
  Begin Information: Cell Information
    Surface Area: 18
    Density: 0.04
    Weight: 47
  End Information: Cell Information
  Freq(Hz)	Ampl	Bias	Time(Sec)	Z'(a)	Z''(b)	GD	Err	Range
End Comments
1.0000E+004	0.5	0	4.0000E-001	2.4320E-002	2.3773E-002	0	0	1
7.9433E+003	0.5	0	7.9996E-001	2.3571E-002	1.9069E-002	0	0	1
6.3096E+003	0.5	0	1.2000E+000	2.2758E-002	1.5134E-002	0	0	1
5.0119E+003	0.5	0	1.6000E+000	2.2257E-002	1.1830E-002	0	0	1
3.9811E+003	0.5	0	1.9999E+000	2.1965E-002	9.0385E-003	0	0	1
3.1623E+003	0.5	0	2.4000E+000	2.1905E-002	6.6799E-003	0	0	1
2.5119E+003	0.5	0	2.8001E+000	2.1926E-002	4.7077E-003	0	0	1
1.9953E+003	0.5	0	3.2000E+000	2.2135E-002	3.0723E-003	0	0	1
1.5849E+003	0.5	0	3.6000E+000	2.2350E-002	1.6901E-003	0	0	1
1.2589E+003	0.5	0	4.0004E+000	2.2688E-002	5.2653E-004	0	0	1
1.0000E+003	0.5	0	4.4004E+000	2.3081E-002	-4.6668E-004	0	0	1
7.9433E+002	0.5	0	4.8007E+000	2.3562E-002	-1.3216E-003	0	0	1
6.3096E+002	0.5	0	5.2001E+000	2.4091E-002	-2.0561E-003	0	0	1
5.0119E+002	0.5	0	5.5992E+000	2.4681E-002	-2.7031E-003	0	0	1
3.9811E+002	0.5	0	5.9985E+000	2.5313E-002	-3.2537E-003	0	0	1
3.1623E+002	0.5	0	6.3970E+000	2.6015E-002	-3.7429E-003	0	0	1
2.5119E+002	0.5	0	6.7951E+000	2.6762E-002	-4.1609E-003	0	0	1
1.9953E+002	0.5	0	7.1961E+000	2.7526E-002	-4.5036E-003	0	0	1
1.5849E+002	0.5	0	7.5936E+000	2.8339E-002	-4.7967E-003	0	0	1
1.2589E+002	0.5	0	7.9907E+000	2.9205E-002	-5.0444E-003	0	0	1
1.0000E+002	0.5	0	8.3907E+000	3.0079E-002	-5.2339E-003	0	0	1
7.9433E+001	0.5	0	8.7936E+000	3.0986E-002	-5.3967E-003	0	0	1
6.3096E+001	0.5	0	9.1898E+000	3.1870E-002	-5.4949E-003	0	0	1
5.0119E+001	0.5	0	9.5889E+000	3.2806E-002	-5.5455E-003	0	0	1
3.9811E+001	0.5	0	9.9908E+000	3.3681E-002	-5.5438E-003	0	0	1
3.1623E+001	0.5	0	1.0402E+001	3.4637E-002	-5.6543E-003	0	0	1
2.5119E+001	0.5	0	1.0800E+001	3.5585E-002	-5.4627E-003	0	0	1
1.9953E+001	0.5	0	1.1201E+001	3.6501E-002	-5.3464E-003	0	0	1
1.5849E+001	0.5	0	1.1579E+001	3.7266E-002	-5.2145E-003	0	0	1
1.2589E+001	0.5	0	1.1977E+001	3.8187E-002	-4.8174E-003	0	0	1
1.0000E+001	0.5	0	1.2377E+001	3.8962E-002	-4.4597E-003	0	0	1
7.9433E+000	0.5	0	1.2754E+001	3.9606E-002	-4.1561E-003	0	0	1
6.3096E+000	0.5	0	1.3230E+001	4.0142E-002	-3.7189E-003	0	0	1
5.0119E+000	0.5	0	1.3629E+001	4.0706E-002	-3.4294E-003	0	0	1
3.9811E+000	0.5	0	1.4131E+001	4.0957E-002	-3.2227E-003	0	0	1
3.1623E+000	0.5	0	1.4448E+001	4.1413E-002	-2.9340E-003	0	0	1
2.5119E+000	0.5	0	1.4846E+001	4.1664E-002	-2.6937E-003	0	0	1
1.9953E+000	0.5	0	1.5347E+001	4.2022E-002	-2.4851E-003	0	0	1
1.5849E+000	0.5	0	1.5978E+001	4.2519E-002	-2.2301E-003	0	0	1
1.2589E+000	0.5	0	1.6772E+001	4.2523E-002	-2.1106E-003	0	0	1
1.0000E+000	0.5	0	1.7772E+001	4.2964E-002	-2.3236E-003	0	0	1
7.9433E-001	0.5	0	1.9031E+001	4.3290E-002	-2.2039E-003	0	0	1
6.3096E-001	0.5	0	2.0616E+001	4.3347E-002	-2.2937E-003	0	0	1
5.0119E-001	0.5	0	2.2611E+001	4.3545E-002	-2.6339E-003	0	0	1
3.9811E-001	0.5	0	2.5123E+001	4.3957E-002	-2.9157E-003	0	0	1
3.1623E-001	0.5	0	2.8285E+001	4.4462E-002	-3.0647E-003	0	0	1
2.5119E-001	0.5	0	3.2266E+001	4.4931E-002	-3.1559E-003	0	0	1
1.9953E-001	0.5	0	3.7278E+001	4.5338E-002	-3.2665E-003	0	0	1
1.5849E-001	0.5	0	4.3587E+001	4.5788E-002	-3.3952E-003	0	0	1
1.2589E-001	0.5	0	5.1531E+001	4.6166E-002	-3.5503E-003	0	0	1
1.0000E-001	0.5	0	6.1531E+001	4.6513E-002	-3.8302E-003	0	0	1
7.9433E-002	0.5	0	7.4120E+001	4.6904E-002	-4.1914E-003	0	0	1
6.3096E-002	0.5	0	8.9968E+001	4.7272E-002	-4.6914E-003	0	0	1
5.0119E-002	0.5	0	1.0992E+002	4.7726E-002	-5.2899E-003	0	0	1
3.9811E-002	0.5	0	1.3504E+002	4.8250E-002	-6.0058E-003	0	0	1
3.1623E-002	0.5	0	1.6666E+002	4.8850E-002	-6.8739E-003	0	0	1
2.5119E-002	0.5	0	2.0647E+002	4.9587E-002	-7.8780E-003	0	0	1
1.9953E-002	0.5	0	2.5659E+002	5.0471E-002	-9.0567E-003	0	0	1
1.5849E-002	0.5	0	3.1968E+002	5.1536E-002	-1.0395E-002	0	0	1
1.2589E-002	0.5	0	3.9912E+002	5.2862E-002	-1.1883E-002	0	0	1
1.0000E-002	0.5	0	4.9912E+002	5.4447E-002	-1.3515E-002	0	0	1
